Repository: MekaSaiKrishna/composites-db

# Composite Materials Database

A sleek, modern web interface for hosting interactive material property cards for composite materials research. Designed for easy integration with FEA software like ABAQUS.

## ✨ Features

- **Glassmorphism Design**: Modern, translucent card design with blur effects
- **Interactive Material Cards**: Clickable cards that navigate to detailed pages
- **Dedicated Material Pages**: Each material has its own page with comprehensive data
- **Copy-Paste Ready**: One-click ABAQUS material definition copying
- **Responsive Layout**: Works seamlessly on desktop and mobile
- **Dynamic Loading**: Materials loaded from individual JSON files
- **Easy Customization**: Simple JSON-based material data structure
- **Export Functionality**: Export individual materials or entire database as JSON
- **Plot Placeholders**: Ready sections for adding custom visualizations and plots

## 📦 Included Materials

**Fiber Materials:**
- Carbon Fiber T300 (Toray) - Standard modulus
- Carbon Fiber T700 (Toray) - High strength
- E-Glass Fiber - Common reinforcement

**Matrix Materials:**
- Epoxy Resin 8552 (Hexcel) - Aerospace grade
- Epoxy Resin 977-3 (Cytec/Solvay) - F-35 qualified
- PEEK Thermoplastic - High-performance polymer

Each material includes:
- Mechanical properties (modulus, strength, Poisson's ratio, density)
- Thermal properties (CTE, conductivity, glass transition)
- Rheological properties (for matrices)
- Ready-to-use ABAQUS material definitions

# Create a new repository on GitHub (e.g., composite-materials-db)

# Copy these files into your repository

## 📁 File Structure

```
composite-materials-db/
│
├── index.html              # Main HTML structure
├── styles.css              # Glassmorphism styling & animations
├── script.js               # Interactive functionality
├── material-loader.js      # Dynamic material loading system
├── material-detail.css     # Styling for detail pages
├── material-detail.js      # Detail page functionality
├── README.md               # Documentation (this file)
├── .gitignore             # Git ignore file
│
├── pages/                  # Material detail pages
│   └── material-detail.html    # Template for individual materials
│
└── materials/              # Material database folder
    ├── materials-index.json    # Catalog of all materials
    │
    ├── fibers/             # Fiber materials
    │   ├── carbon-fiber-t300.json
    │   ├── carbon-fiber-t700.json
    │   └── glass-fiber-e-glass.json
    │
    └── matrices/           # Matrix materials
        ├── epoxy-resin-8552.json
        ├── epoxy-resin-977-3.json
        └── peek-thermoplastic.json
```

### Adding New Materials

**Method 1: Create Individual JSON Files (Recommended)**

1. Create a new JSON file in the appropriate folder:
   - `materials/fibers/` for fiber materials
   - `materials/matrices/` for matrix materials

2. Follow the JSON structure (see example below)

3. Update `materials/materials-index.json` to include your new material

**Example Material JSON Structure:**
```json
{
  "id": "your-material-id",
  "name": "Your Material Name",
  "type": "Fiber",  // or "Matrix"
  "manufacturer": "Manufacturer Name",
  "description": "Brief description",
  "mechanical": {
    "E1": {
      "value": 230000,
      "unit": "MPa",
      "label": "E₁ (Longitudinal Modulus)",
      "display_value": "230 GPa"  // Optional: for custom display
    }
    // Add more properties...
  },
  "thermal": {
    // Thermal properties...
  },
  "rheological": {
    // Optional: For matrix materials
  },
  "abaqus": {
    "material_name": "Material_Name",
    "template": "*Material, name=Material_Name\n..."
  }
}
```

**Method 2: Edit Existing JSON Files**

Simply edit the JSON files in the `materials/` folder. The website will automatically load your changes on refresh.

### Materials Index File

The `materials/materials-index.json` file catalogs all available materials:

```json
{
  "materials": {
    "fibers": [
      {
        "id": "carbon-fiber-t300",
        "name": "Carbon Fiber T300",
        "manufacturer": "Toray",
        "file": "materials/fibers/carbon-fiber-t300.json",
        "category": "Carbon Fiber",
        "subcategory": "Standard Modulus"
      }
    ],
    "matrices": [ /* ... */ ]
  }
}
```

Add your new material to this index file for it to appear on the website.

### Custom Material Properties

For UMAT-specific properties, add new sections to your material cards:

```html
<div class="property-section">
    <h5>UMAT Parameters</h5>
    <div class="property-grid">
        <div class="property">
            <span class="prop-label">Custom Parameter 1</span>
            <span class="prop-value">Value</span>
        </div>
    </div>
</div>
```

### Material Editor Interface
The current version has placeholder edit functionality. You can expand `editMaterial()` in `script.js` to create a modal editor:

```javascript
function editMaterial(materialId) {
    // Create modal with form inputs

File: materials/fibers/carbon-fiber-t300.json
{
  "id": "carbon-fiber-t300",
  "name": "Carbon Fiber T300",
  "type": "Fiber",
  "manufacturer": "Toray",
  "description": "High-strength carbon fiber widely used in aerospace applications. T300 is a standard modulus carbon fiber that offers an excellent balance of mechanical properties, cost, and processability. It is the most commonly used carbon fiber in the aerospace industry and serves as a benchmark for composite material development.",
  "detailed_description": "Toray T300 carbon fiber is a PAN-based (polyacrylonitrile) continuous fiber with a standard modulus and high tensile strength. The fiber has been the industry standard since its introduction in the 1970s and continues to be widely specified for both aerospace and industrial applications.\n\nKey characteristics include:\n\n**Structural Performance**: The fiber exhibits excellent tensile strength (3.53 GPa) combined with a moderate elastic modulus (230 GPa), making it ideal for applications where high strength-to-weight ratio is critical. The longitudinal stiffness provides excellent load-bearing capability along the fiber direction.\n\n**Thermal Behavior**: T300 demonstrates a slightly negative coefficient of thermal expansion in the fiber direction (-0.41 × 10⁻⁶ /°C), which can be advantageous in dimensional stability applications. The transverse CTE is positive (10.1 × 10⁻⁶ /°C), typical for carbon fibers.\n\n**Manufacturing Compatibility**: The fiber's surface treatment ensures good adhesion with epoxy, vinyl ester, and other thermoset resin systems. It is available in various tow sizes (1K, 3K, 6K, 12K) to accommodate different manufacturing processes including hand layup, filament winding, pultrusion, and automated fiber placement.\n\n**Applications**: Commonly used in aircraft primary and secondary structures, sporting goods (golf clubs, fishing rods, bicycles), automotive components, wind turbine blades, and pressure vessels. The fiber's consistent quality and well-established database make it a safe choice for certified aerospace applications.",
  "mechanical": {
    "E1": {
      "value": 230000,
      "unit": "MPa",
      "label": "E₁ (Longitudinal Modulus)"
    },
    "E2": {
      "value": 15000,
      "unit": "MPa",
      "label": "E₂ (Transverse Modulus)"
    },
    "E3": {
      "value": 15000,
      "unit": "MPa",
      "label": "E₃ (Transverse Modulus)"
    },
    "G12": {
      "value": 27000,
      "unit": "MPa",
      "label": "G₁₂ (Shear Modulus)"
    },
    "G13": {
      "value": 27000,
      "unit": "MPa",
      "label": "G₁₃ (Shear Modulus)"
    },
    "G23": {
      "value": 7000,
      "unit": "MPa",
      "label": "G₂₃ (Shear Modulus)"
    },
    "v12": {
      "value": 0.20,
      "unit": "",
      "label": "ν₁₂ (Poisson's Ratio)"
    },
    "v13": {
      "value": 0.20,
      "unit": "",
      "label": "ν₁₃ (Poisson's Ratio)"
    },
    "v23": {
      "value": 0.25,
      "unit": "",
      "label": "ν₂₃ (Poisson's Ratio)"
    },
    "density": {
      "value": 1.76e-9,
      "unit": "tonne/mm³",
      "label": "ρ (Density)",
      "display_value": "1.76 g/cm³"
    },
    "tensileStrength": {
      "value": 3530,
      "unit": "MPa",
      "label": "σₜ (Tensile Strength)"
    },
    "compressiveStrength": {
      "value": 2500,
      "unit": "MPa",
      "label": "σc (Compressive Strength)"
    }
  },
  "thermal": {
    "alpha1": {
      "value": -4.1e-7,
      "unit": "1/°C",
      "label": "α₁ (CTE Longitudinal)",
      "display_value": "-0.41 × 10⁻⁶ /°C"
    },
    "alpha2": {
      "value": 1.01e-5,
      "unit": "1/°C",
      "label": "α₂ (CTE Transverse)",
      "display_value": "10.1 × 10⁻⁶ /°C"
    },
    "alpha3": {
      "value": 1.01e-5,
      "unit": "1/°C",
      "label": "α₃ (CTE Transverse)",
      "display_value": "10.1 × 10⁻⁶ /°C"
    },
    "k1": {
      "value": 8.5,
      "unit": "W/m·K",
      "label": "k₁ (Thermal Conductivity Longitudinal)"
    },
    "k2": {
      "value": 0.5,
      "unit": "W/m·K",
      "label": "k₂ (Thermal Conductivity Transverse)"
    },
    "k3": {
      "value": 0.5,
      "unit": "W/m·K",
      "label": "k₃ (Thermal Conductivity Transverse)"
    },
    "specificHeat": {
      "value": 710,
      "unit": "J/kg·K",
      "label": "cp (Specific Heat)"
    }
  },
  "abaqus": {
    "material_name": "CarbonFiber_T300",
    "template": "*Material, name=CarbonFiber_T300\n*Elastic, type=ENGINEERING CONSTANTS\n230000., 15000., 15000., 0.20, 0.20, 0.25, 27000., 27000.\n7000., 298.\n*Density\n1.76e-09,\n*Expansion, type=ORTHO\n-4.1e-07, 1.01e-05, 1.01e-05, 298.\n*Conductivity, type=ORTHO\n8.5, 0.5, 0.5, 298.\n*Specific Heat\n7.1e+08,"
  },
  "references": [
    "Toray Carbon Fibers America, Inc. Technical Data Sheet",
    "MIL-HDBK-17-1F, Composite Materials Handbook"
  ],
  "notes": "Standard modulus carbon fiber. Temperature-dependent properties available upon request."
}

File: materials/fibers/carbon-fiber-t700.json
{
  "id": "carbon-fiber-t700",
  "name": "Carbon Fiber T700",
  "type": "Fiber",
  "manufacturer": "Toray",
  "description": "High-strength intermediate modulus carbon fiber for advanced composites. T700 offers superior tensile strength compared to T300 while maintaining excellent processability.",
  "detailed_description": "Toray T700S carbon fiber represents a significant advancement over the T300 series, offering approximately 40% higher tensile strength while maintaining similar processing characteristics. This PAN-based carbon fiber has become a preferred choice for high-performance aerospace and automotive applications where weight savings and structural efficiency are paramount.\n\n**Enhanced Strength Characteristics**: With a tensile strength of 4.9 GPa, T700S provides exceptional load-carrying capability. The fiber maintains the same elastic modulus as T300 (230 GPa), but the higher strength allows for more efficient structural designs with reduced material usage.\n\n**Aerospace Heritage**: T700S was developed specifically for primary aircraft structures and has been extensively qualified for commercial and military aerospace applications. Its consistent quality and well-documented properties make it ideal for safety-critical applications.\n\n**Processing Advantages**: The fiber exhibits excellent handleability during composite fabrication. It maintains good drapability for complex geometries while providing sufficient rigidity for automated processes. Surface treatment ensures reliable bonding with epoxy and other resin systems.\n\n**Weight Efficiency**: The high strength-to-weight ratio makes T700S particularly valuable in applications where every gram matters. In aerospace structures, switching from T300 to T700S can yield 15-20% weight savings while maintaining structural performance.\n\n**Application Examples**: Boeing 787 Dreamliner (wing structures), Airbus A350 (fuselage panels), high-performance automotive components, premium sporting goods, and industrial applications requiring maximum strength-to-weight ratio.",
  "mechanical": {
    "E1": {
      "value": 230000,
      "unit": "MPa",
      "label": "E₁ (Longitudinal Modulus)"
    },
    "E2": {
      "value": 15000,
      "unit": "MPa",
      "label": "E₂ (Transverse Modulus)"
    },
    "E3": {
      "value": 15000,
      "unit": "MPa",
      "label": "E₃ (Transverse Modulus)"
    },
    "G12": {
      "value": 27000,
      "unit": "MPa",
      "label": "G₁₂ (Shear Modulus)"
    },
    "G13": {
      "value": 27000,
      "unit": "MPa",
      "label": "G₁₃ (Shear Modulus)"
    },
    "G23": {
      "value": 7000,
      "unit": "MPa",
      "label": "G₂₃ (Shear Modulus)"
    },
    "v12": {
      "value": 0.20,
      "unit": "",
      "label": "ν₁₂ (Poisson's Ratio)"
    },
    "v13": {
      "value": 0.20,
      "unit": "",
      "label": "ν₁₃ (Poisson's Ratio)"
    },
    "v23": {
      "value": 0.25,
      "unit": "",
      "label": "ν₂₃ (Poisson's Ratio)"
    },
    "density": {
      "value": 1.80e-9,
      "unit": "tonne/mm³",
      "label": "ρ (Density)",
      "display_value": "1.80 g/cm³"
    },
    "tensileStrength": {
      "value": 4900,
      "unit": "MPa",
      "label": "σₜ (Tensile Strength)"
    },
    "compressiveStrength": {
      "value": 3100,
      "unit": "MPa",
      "label": "σc (Compressive Strength)"
    }
  },
  "thermal": {
    "alpha1": {
      "value": -5.0e-7,
      "unit": "1/°C",
      "label": "α₁ (CTE Longitudinal)",
      "display_value": "-0.50 × 10⁻⁶ /°C"
    },
    "alpha2": {
      "value": 1.0e-5,
      "unit": "1/°C",
      "label": "α₂ (CTE Transverse)",
      "display_value": "10.0 × 10⁻⁶ /°C"
    },
    "alpha3": {
      "value": 1.0e-5,
      "unit": "1/°C",
      "label": "α₃ (CTE Transverse)",
      "display_value": "10.0 × 10⁻⁶ /°C"
    },
    "k1": {
      "value": 9.0,
      "unit": "W/m·K",
      "label": "k₁ (Thermal Conductivity Longitudinal)"
    },
    "k2": {
      "value": 0.6,
      "unit": "W/m·K",
      "label": "k₂ (Thermal Conductivity Transverse)"
    },
    "k3": {
      "value": 0.6,
      "unit": "W/m·K",
      "label": "k₃ (Thermal Conductivity Transverse)"
    },
    "specificHeat": {
      "value": 710,
      "unit": "J/kg·K",
      "label": "cp (Specific Heat)"
    }
  },
  "abaqus": {
    "material_name": "CarbonFiber_T700",
    "template": "*Material, name=CarbonFiber_T700\n*Elastic, type=ENGINEERING CONSTANTS\n230000., 15000., 15000., 0.20, 0.20, 0.25, 27000., 27000.\n7000., 298.\n*Density\n1.80e-09,\n*Expansion, type=ORTHO\n-5.0e-07, 1.0e-05, 1.0e-05, 298.\n*Conductivity, type=ORTHO\n9.0, 0.6, 0.6, 298.\n*Specific Heat\n7.1e+08,"
  },
  "references": [
    "Toray Carbon Fibers America, Inc. Technical Data Sheet T700S",
    "Hexcel Product Data"
  ],
  "notes": "Higher strength than T300. Excellent for aerospace and automotive applications."
}
