Repository: MekaSaiKrishna/composites-db

# Composite Materials Database

A sleek, modern web interface for hosting interactive material property cards for composite materials research. Designed for easy integration with FEA software like ABAQUS.

## ✨ Features

- **Glassmorphism Design**: Modern, translucent card design with blur effects
- **Interactive Material Cards**: Clickable cards that navigate to detailed pages
- **Dedicated Material Pages**: Each material has its own page with comprehensive data
- **Copy-Paste Ready**: One-click ABAQUS material definition copying
- **Responsive Layout**: Works seamlessly on desktop and mobile
- **Dynamic Loading**: Materials loaded from individual JSON files
- **Easy Customization**: Simple JSON-based material data structure
- **Export Functionality**: Export individual materials or entire database as JSON
- **Plot Placeholders**: Ready sections for adding custom visualizations and plots

## 📦 Included Materials

**Fiber Materials:**
- Carbon Fiber T300 (Toray) - Standard modulus
- Carbon Fiber T700 (Toray) - High strength
- E-Glass Fiber - Common reinforcement

**Matrix Materials:**
- Epoxy Resin 8552 (Hexcel) - Aerospace grade
- Epoxy Resin 977-3 (Cytec/Solvay) - F-35 qualified
- PEEK Thermoplastic - High-performance polymer

Each material includes:
- Mechanical properties (modulus, strength, Poisson's ratio, density)
- Thermal properties (CTE, conductivity, glass transition)
- Rheological properties (for matrices)
- Ready-to-use ABAQUS material definitions

# Create a new repository on GitHub (e.g., composite-materials-db)

# Copy these files into your repository

## 📁 File Structure

```
composite-materials-db/
│
├── index.html              # Main HTML structure
├── styles.css              # Glassmorphism styling & animations
├── script.js               # Interactive functionality
├── material-loader.js      # Dynamic material loading system
├── material-detail.css     # Styling for detail pages
├── material-detail.js      # Detail page functionality
├── README.md               # Documentation (this file)
├── .gitignore             # Git ignore file
│
├── pages/                  # Material detail pages
│   └── material-detail.html    # Template for individual materials
│
└── materials/              # Material database folder
    ├── materials-index.json    # Catalog of all materials
    │
    ├── fibers/             # Fiber materials
    │   ├── carbon-fiber-t300.json
    │   ├── carbon-fiber-t700.json
    │   └── glass-fiber-e-glass.json
    │
    └── matrices/           # Matrix materials
        ├── epoxy-resin-8552.json
        ├── epoxy-resin-977-3.json
        └── peek-thermoplastic.json
```

### Adding New Materials

**Method 1: Create Individual JSON Files (Recommended)**

1. Create a new JSON file in the appropriate folder:
   - `materials/fibers/` for fiber materials
   - `materials/matrices/` for matrix materials

2. Follow the JSON structure (see example below)

3. Update `materials/materials-index.json` to include your new material

**Example Material JSON Structure:**
```json
{
  "id": "your-material-id",
  "name": "Your Material Name",
  "type": "Fiber",  // or "Matrix"
  "manufacturer": "Manufacturer Name",
  "description": "Brief description",
  "mechanical": {
    "E1": {
      "value": 230000,
      "unit": "MPa",
      "label": "E₁ (Longitudinal Modulus)",
      "display_value": "230 GPa"  // Optional: for custom display
    }
    // Add more properties...
  },
  "thermal": {
    // Thermal properties...
  },
  "rheological": {
    // Optional: For matrix materials
  },
  "abaqus": {
    "material_name": "Material_Name",
    "template": "*Material, name=Material_Name\n..."
  }
}
```

**Method 2: Edit Existing JSON Files**

Simply edit the JSON files in the `materials/` folder. The website will automatically load your changes on refresh.

### Materials Index File

The `materials/materials-index.json` file catalogs all available materials:

```json
{
  "materials": {
    "fibers": [
      {
        "id": "carbon-fiber-t300",
        "name": "Carbon Fiber T300",
        "manufacturer": "Toray",
        "file": "materials/fibers/carbon-fiber-t300.json",
        "category": "Carbon Fiber",
        "subcategory": "Standard Modulus"
      }
    ],
    "matrices": [ /* ... */ ]
  }
}
```

Add your new material to this index file for it to appear on the website.

### Custom Material Properties

For UMAT-specific properties, add new sections to your material cards:

```html
<div class="property-section">
    <h5>UMAT Parameters</h5>
    <div class="property-grid">
        <div class="property">
            <span class="prop-label">Custom Parameter 1</span>
            <span class="prop-value">Value</span>
        </div>
    </div>
</div>
```

### Material Editor Interface
The current version has placeholder edit functionality. You can expand `editMaterial()` in `script.js` to create a modal editor:

```javascript
function editMaterial(materialId) {
    // Create modal with form inputs

File: materials/matrices/epoxy-resin-8552-extended.json
{
  "id": "epoxy-resin-8552",
  "name": "Epoxy Resin 8552",
  "type": "Matrix",
  "manufacturer": "Hexcel",
  "image": "images/materials/epoxy-resin-8552.jpg",
  "description": "Toughened epoxy resin system for prepreg applications, aerospace grade. 8552 offers excellent damage tolerance and hot/wet performance for primary aircraft structures.",
  "detailed_description": "Hexcel 8552 is a high-performance toughened epoxy matrix system specifically designed for aerospace prepreg applications. It represents a significant advancement in epoxy technology, offering exceptional damage tolerance while maintaining the high-temperature performance required for aircraft primary structures.\n\n**Toughening Technology**: The 8552 system incorporates advanced toughening agents that significantly improve resistance to impact damage and delamination. Interlaminar fracture toughness (GIc) is 2-3 times higher than earlier generation aerospace epoxies, resulting in better damage tolerance and longer service life.\n\n**Hot/Wet Performance**: Maintains excellent mechanical properties at elevated temperatures, even after moisture absorption. The glass transition temperature (Tg) of 190°C provides adequate margin for typical aircraft operating conditions. Retains over 70% of room temperature strength at 82°C wet conditions (FAA certification standard).\n\n**Processing Characteristics**: Designed for autoclave processing with standard aerospace cure cycles. Exhibits controlled viscosity during cure, enabling good fiber wet-out and minimal void content. The resin demonstrates excellent tack and drape for hand layup operations while maintaining sufficient shelf life for manufacturing flexibility.\n\n**Qualification Status**: Widely qualified by major aerospace OEMs including Boeing, Airbus, Lockheed Martin, and Northrop Grumman. Extensive material property databases available for design and certification. Used in numerous certified aircraft programs.\n\n**Applications**: Aircraft primary structures (wing skins, spars, fuselage panels), helicopter rotor blades, aerospace tooling, satellite structures, and other applications requiring high reliability and damage tolerance.\n\n**Handling Requirements**: Requires freezer storage at -18°C. Out-life at room temperature is 21 days. Cured parts typically require post-cure at 190°C for 2 hours to develop full properties.",
  "physics_description": "Hexcel 8552 is a high-performance toughened epoxy matrix system specifically designed for aerospace prepreg applications. It represents a significant advancement in epoxy technology, offering exceptional damage tolerance while maintaining the high-temperature performance required for aircraft primary structures.\n\n**Toughening Technology**: The 8552 system incorporates advanced toughening agents that significantly improve resistance to impact damage and delamination. Interlaminar fracture toughness (GIc) is 2-3 times higher than earlier generation aerospace epoxies, resulting in better damage tolerance and longer service life.\n\n**Hot/Wet Performance**: Maintains excellent mechanical properties at elevated temperatures, even after moisture absorption. The glass transition temperature (Tg) of 190°C provides adequate margin for typical aircraft operating conditions. Retains over 70% of room temperature strength at 82°C wet conditions (FAA certification standard).\n\n**Processing Characteristics**: Designed for autoclave processing with standard aerospace cure cycles. Exhibits controlled viscosity during cure, enabling good fiber wet-out and minimal void content. The resin demonstrates excellent tack and drape for hand layup operations while maintaining sufficient shelf life for manufacturing flexibility.\n\n**Qualification Status**: Widely qualified by major aerospace OEMs including Boeing, Airbus, Lockheed Martin, and Northrop Grumman. Extensive material property databases available for design and certification. Used in numerous certified aircraft programs.\n\n**Applications**: Aircraft primary structures (wing skins, spars, fuselage panels), helicopter rotor blades, aerospace tooling, satellite structures, and other applications requiring high reliability and damage tolerance.\n\n**Handling Requirements**: Requires freezer storage at -18°C. Out-life at room temperature is 21 days. Cured parts typically require post-cure at 190°C for 2 hours to develop full properties.",
  "mechanical": {
    "E_unrelaxed": {
      "value": 4.67e9,
      "unit": "Pa",
      "label": "Er∞ (Unrelaxed Resin Modulus)",
      "display_value": "4670 MPa",
      "notes": "Resin modulus at t = 0 (or T << Tg) and T = 20°C"
    },
    "E_relaxed": {
      "value": 4.67e6,
      "unit": "Pa",
      "label": "Er0 (Relaxed Resin Modulus)",
      "display_value": "4.67 MPa",
      "notes": "Resin modulus at t = ∞ (or T >> Tg) and T = 20°C. Arbitrarily chosen, high function of degree of cure."
    },
    "v_g": {
      "value": 0.37,
      "unit": "",
      "label": "ν (Poisson's Ratio) in glassy state"
    },
    "density": {
      "value": 1.30e-9,
      "unit": "tonne/mm³",
      "label": "ρ (Density)",
      "display_value": "1.30 g/cm³"
    },
    "tensileStrength": {
      "value": 75,
      "unit": "MPa",
      "label": "σₜ (Tensile Strength)"
    },
    "compressiveStrength": {
      "value": 140,
      "unit": "MPa",
      "label": "σc (Compressive Strength)"
    },
    "shearStrength": {
      "value": 80,
      "unit": "MPa",
      "label": "τ (Shear Strength)"
    },
    "elongationAtBreak": {
      "value": 4.5,
      "unit": "%",
      "label": "ε (Elongation at Break)"
    }
  },
  "thermal": {
    "Tg_uncured": {
      "value": 268,
      "unit": "K",
      "label": "Tg0 (Glass Transition at α=0)",
      "display_value": "-5°C (268 K)",
      "notes": "Linear dependence of Tg on degree of cure assumed"
    },
    "Tg_variation": {
      "value": 220,
      "unit": "K",
      "label": "αTg (Variation of Tg with α=0)",
      "notes": "Variation of glass transition temperature with degree of cure"
    },
    "T_Cla": {
      "value": -45.7,
      "unit": "K",
      "label": "TCla (Lower Critical Value for T* at 0 K)",
      "notes": "Prior to TC0, Er = Er0"
    },
    "T_Clb": {
      "value": 0.0,
      "unit": "",
      "label": "TClb (Variation of Lower Critical Value)",
      "notes": "Accounts for variation in slope of dEr/dT* curve"
    },
    "T_C2": {
      "value": -12,
      "unit": "K",
      "label": "TC2 (Upper Critical Value for T*)",
      "notes": "After TC2, Er = Er∞"
    },
    "T0": {
      "value": 20,
      "unit": "°C",
      "label": "T0 (Zero Point Temperature)",
      "notes": "For calculation of secondary variation of Er with temperature"
    },
    "a_Er": {
      "value": 0,
      "unit": "",
      "label": "aEr (Relative Secondary Variation)",
      "notes": "Relative secondary variation of Er with temperature"
    },
    "alpha": {
      "value": 6.5e-5,
      "unit": "1/°C",
      "label": "α (CTE)",
      "display_value": "65 × 10⁻⁶ /°C"
    },
    "k": {
      "value": 0.19,
      "unit": "W/m·K",
      "label": "k (Thermal Conductivity)"
    },
    "specificHeat": {
      "value": 1100,
      "unit": "J/kg·K",
      "label": "cp (Specific Heat)"
    }
  },
  "cure_kinetics_model": {
    "title": "Cure Kinetics Model",
    "content": "The curing behavior of the Hexcel 8552 epoxy resin system is described using an **autocatalytic reaction model with a diffusion control factor**. This semi-empirical model captures both the chemical kinetics of the crosslinking reaction and the onset of vitrification, where the reaction transitions from kinetics-controlled to diffusion-controlled behavior.\n\n**Rate Equation**: The overall cure rate is expressed as:\n\n$$\\frac{d\\alpha}{dt} = K(T) \\cdot \\alpha^m (1 - \\alpha)^n \\cdot f(\\alpha)$$\n\nwhere $\\alpha$ is the degree of cure ($0 \\leq \\alpha \\leq 1$), $t$ is time, $m$ and $n$ are the reaction order exponents, $K(T)$ is the Arrhenius rate constant, and $f(\\alpha)$ is the diffusion control factor.\n\n**Arrhenius Temperature Dependence**: The rate constant follows the Arrhenius equation:\n\n$$K(T) = A \\exp\\left(-\\frac{\\Delta E}{RT}\\right)$$\n\nwhere $A = 1.53 \\times 10^5 \\; \\text{s}^{-1}$ is the pre-exponential coefficient, $\\Delta E = 66.5 \\; \\text{kJ/mol}$ is the activation energy, $R$ is the universal gas constant, and $T$ is the absolute temperature in Kelvin.\n\n**Diffusion Control Factor**: As the degree of cure approaches the critical value $\\alpha_c$ at a given temperature, molecular mobility decreases and the reaction becomes diffusion-controlled. This is captured by a logistic function:\n\n$$f(\\alpha) = \\frac{1}{1 + \\exp\\left[C\\left(\\alpha - \\alpha_c(T)\\right)\\right]}$$\n\nwhere $C = 43.1$ is the diffusion constant that governs the sharpness of the transition, and $\\alpha_c(T)$ is the temperature-dependent critical degree of cure.\n\n**Critical Degree of Cure**: The critical degree of cure varies linearly with temperature:\n\n$$\\alpha_c(T) = \\alpha_{c0} + \\alpha_{c1} \\cdot T$$\n\nwhere $\\alpha_{c0} = -1.684$ and $\\alpha_{c1} = 5.475 \\times 10^{-3} \\; \\text{K}^{-1}$. Note that $\\alpha_c$ is only physically meaningful above approximately 35°C, below which the linear extrapolation yields negative values.\n\n**Reaction Orders**: The exponents $m = 0.813$ and $n = 2.74$ were determined from weighted least squares regression of isothermal DSC data across multiple temperatures. The autocatalytic character ($m > 0$) means the reaction rate initially increases as cure progresses before reaching a maximum, which is characteristic of epoxy-amine systems.\n\n**Physical Interpretation**: At early stages of cure ($\\alpha \\ll \\alpha_c$), the diffusion factor $f(\\alpha) \\approx 1$ and the rate is governed purely by chemical kinetics. As the resin vitrifies and $\\alpha \\to \\alpha_c$, $f(\\alpha) \\to 0$ and the reaction rate drops sharply. This captures the experimentally observed behavior where residual cure can only be achieved by raising the temperature above $T_g$ to restore molecular mobility."
  },
  "cure_kinetics": {
    "activationEnergy": {
      "value": 66.5,
      "unit": "kJ/gmole",
      "label": "ΔE (Activation Energy)",
      "notes": "Calculated from slope of line of ln(dα/dt)i vs 1/T"
    },
    "preExponentialCoefficient": {
      "value": 1.53e5,
      "unit": "1/s",
      "label": "A (Pre-exponential Cure Rate Coefficient)",
      "notes": "Calculated from weighted least squares analysis"
    },
    "firstExponentialConstant": {
      "value": 0.813,
      "unit": "",
      "label": "m (First Exponential Constant)",
      "notes": "Calculated from weighted least squares analysis"
    },
    "secondExponentialConstant": {
      "value": 2.74,
      "unit": "",
      "label": "n (Second Exponential Constant)",
      "notes": "Calculated from weighted least squares analysis"
    },
    "diffusionConstant": {
      "value": 43.1,
      "unit": "",
      "label": "C (Diffusion Constant)",
      "notes": "Accounts for rate of shift from kinetics to diffusion control"
    },
    "criticalDegreeOfCure": {
      "value": -1.684,
      "unit": "",
      "label": "αc0 (Critical Degree of Cure at T=0K)",
      "notes": "Note that this parameter is invalid below 35°C since degree of cure cannot be negative"
    },
    "criticalDegreeVariation": {
      "value": 5.475e-3,
      "unit": "1/K",
      "label": "αc1 (Constant for Increase in Critical Resin)",
      "notes": "When α approaches αc at a given temperature, cure rate slows dramatically as reaction becomes diffusion-controlled"
    }
  },
  "viscosity_model": {
    "eta_inf": {
      "value": 2.29e-11,
      "unit": "Pa·s",
      "label": "η∞ (Pre-exponential Viscosity Factor)",
      "notes": "Back-calculated from viscosity measurements at 80°C and 120°C"
    },
    "E_eta": {
      "value": 66500,
      "unit": "J/mol",
      "label": "Eη (Viscosity Activation Energy)",
      "notes": "Determined from Arrhenius fit of ln(η) vs 1/T"
    },
    "alpha_gel": {
      "value": 0.47,
      "unit": "",
      "label": "αgel (Gel Point Degree of Cure)",
      "notes": "Degree of cure at gelation; viscosity diverges as α approaches αgel"
    },
    "A_visc": {
      "value": 1.5,
      "unit": "",
      "label": "A (Castro-Macosko Exponent Constant)",
      "notes": "Power law constant in Castro-Macosko viscosity model"
    },
    "B_visc": {
      "value": 4.0,
      "unit": "",
      "label": "B (Castro-Macosko Cure Dependence)",
      "notes": "Power law cure dependence in Castro-Macosko viscosity model"
    }
  },
  "plots": {
    "cure_characteristics": {
      "title": "Cure Characteristics",
      "image": "images/materials/epoxy-resin-8552-cure-characteristics.png",
      "description": "Degree of cure vs time at isothermal temperatures"
    },
    "viscosity_model": {
      "title": "Viscosity Model",
      "image": "images/materials/epoxy-resin-8552-viscosity-model.png",
      "description": "Viscosity evolution during isothermal cure"
    }
  },
  "abaqus": {
    "material_name": "EpoxyResin_8552",
    "template": "*Material, name=EpoxyResin_8552\n*Elastic\n4620., 0.39\n*Density\n1.30e-09,\n*Expansion\n6.5e-05, 298.\n*Conductivity\n0.19, 298.\n*Specific Heat\n1.1e+09,",
    "cure_kinetics_template": "** 8552 Cure Kinetics Parameters (Equation 6.13)\n** Activation Energy: 66.5 kJ/gmole\n** Pre-exponential coefficient: 1.53e5 /s\n** m = 0.813, n = 2.74\n** Diffusion constant C = 43.1\n** Critical degree of cure: αc = -1.684 + 5.475e-3*T",
    "modulus_development_template": "** 8552 Resin Modulus Development Model (Equation 6.6)\n** Unrelaxed modulus: Er∞ = 4.67 GPa\n** Relaxed modulus: Er0 = 4.67 MPa\n** Glass transition (α=0): Tg0 = 268 K (-5°C)\n** Tg variation: αTg = 220 K\n** Critical temperatures: TCla = -45.7 K, TC2 = -12 K"
  },
  "processing": {
    "storageTemp": {
      "value": -18,
      "unit": "°C",
      "label": "Storage Temperature"
    },
    "outLife_21C": {
      "value": 21,
      "unit": "days",
      "label": "Out-life @ 21°C"
    },
    "tackLife": {
      "value": 30,
      "unit": "days",
      "label": "Tack Life"
    }
  },
  "references": [
    "Hexcel 8552 Product Data Sheet",
    "Hexcel Prepreg Technology",
    "Table 6.2: Parameters used in 8552 resin modulus development model (Equation 6.6)",
    "Table 6.6: Parameters used in 8552 cure kinetics model (Equation 6.13)"
  ],
  "notes": "Designed for autoclave processing. Excellent damage tolerance and hot/wet performance. Cure kinetics and modulus development models available for process simulation."
}

File: materials/matrices/epoxy-resin-8552.json
{
  "id": "epoxy-resin-8552",
  "name": "Epoxy Resin 8552",
  "type": "Matrix",
  "manufacturer": "Hexcel",
  "description": "Toughened epoxy resin system for prepreg applications, aerospace grade. 8552 offers excellent damage tolerance and hot/wet performance for primary aircraft structures.",
  "detailed_description": "Hexcel 8552 is a high-performance toughened epoxy matrix system specifically designed for aerospace prepreg applications. It represents a significant advancement in epoxy technology, offering exceptional damage tolerance while maintaining the high-temperature performance required for aircraft primary structures.\n\n**Toughening Technology**: The 8552 system incorporates advanced toughening agents that significantly improve resistance to impact damage and delamination. Interlaminar fracture toughness (GIc) is 2-3 times higher than earlier generation aerospace epoxies, resulting in better damage tolerance and longer service life.\n\n**Hot/Wet Performance**: Maintains excellent mechanical properties at elevated temperatures, even after moisture absorption. The glass transition temperature (Tg) of 190°C provides adequate margin for typical aircraft operating conditions. Retains over 70% of room temperature strength at 82°C wet conditions (FAA certification standard).\n\n**Processing Characteristics**: Designed for autoclave processing with standard aerospace cure cycles. Exhibits controlled viscosity during cure, enabling good fiber wet-out and minimal void content. The resin demonstrates excellent tack and drape for hand layup operations while maintaining sufficient shelf life for manufacturing flexibility.\n\n**Qualification Status**: Widely qualified by major aerospace OEMs including Boeing, Airbus, Lockheed Martin, and Northrop Grumman. Extensive material property databases available for design and certification. Used in numerous certified aircraft programs.\n\n**Applications**: Aircraft primary structures (wing skins, spars, fuselage panels), helicopter rotor blades, aerospace tooling, satellite structures, and other applications requiring high reliability and damage tolerance.\n\n**Handling Requirements**: Requires freezer storage at -18°C. Out-life at room temperature is 21 days. Cured parts typically require post-cure at 190°C for 2 hours to develop full properties.",
  "mechanical": {
    "E": {
      "value": 4620,
      "unit": "MPa",
      "label": "E (Young's Modulus)"
    },
    "v": {
      "value": 0.39,
      "unit": "",
      "label": "ν (Poisson's Ratio)"
    },
    "G": {
      "value": 1661,
      "unit": "MPa",
      "label": "G (Shear Modulus)",
      "calculated": true
    },
    "density": {
      "value": 1.30e-9,
      "unit": "tonne/mm³",
      "label": "ρ (Density)",
      "display_value": "1.30 g/cm³"
    },
    "tensileStrength": {
      "value": 75,
      "unit": "MPa",
      "label": "σₜ (Tensile Strength)"
    },
    "compressiveStrength": {
      "value": 140,
      "unit": "MPa",
      "label": "σc (Compressive Strength)"
    },
    "shearStrength": {
      "value": 80,
      "unit": "MPa",
      "label": "τ (Shear Strength)"
    },
    "elongationAtBreak": {
      "value": 4.5,
      "unit": "%",
      "label": "ε (Elongation at Break)"
    }
  },
  "thermal": {
    "alpha": {
      "value": 6.5e-5,
      "unit": "1/°C",
      "label": "α (CTE)",
      "display_value": "65 × 10⁻⁶ /°C"
    },
    "k": {
      "value": 0.19,
      "unit": "W/m·K",
      "label": "k (Thermal Conductivity)"
    },
    "Tg": {
      "value": 190,
      "unit": "°C",
      "label": "Tg (Glass Transition Temperature)"
    },
    "specificHeat": {
      "value": 1100,
      "unit": "J/kg·K",
      "label": "cp (Specific Heat)"
    }
  },
  "rheological": {
    "viscosity_25C": {
      "value": 15000,
      "unit": "mPa·s",
      "label": "η @ 25°C (Viscosity)"
    },
    "viscosity_80C": {
      "value": 150,
      "unit": "mPa·s",
      "label": "η @ 80°C (Viscosity)"
    },
    "viscosity_120C": {
      "value": 15,
      "unit": "mPa·s",
      "label": "η @ 120°C (Viscosity)"
    },
    "gelTime_120C": {
      "value": 45,
      "unit": "min",
      "label": "Gel Time @ 120°C"
    },
    "cureTemp": {
      "value": 180,
      "unit": "°C",
      "label": "Cure Temperature"
    },
    "cureTime": {
      "value": 120,
      "unit": "min",
      "label": "Cure Time"
    },
    "postCureTemp": {
      "value": 190,
      "unit": "°C",
      "label": "Post-Cure Temperature"
    },
    "postCureTime": {
      "value": 120,
      "unit": "min",
      "label": "Post-Cure Time"
    }
  },
  "abaqus": {
    "material_name": "EpoxyResin_8552",
    "template": "*Material, name=EpoxyResin_8552\n*Elastic\n4620., 0.39\n*Density\n1.30e-09,\n*Expansion\n6.5e-05, 298.\n*Conductivity\n0.19, 298.\n*Specific Heat\n1.1e+09,"
  },
  "processing": {
    "storageTemp": {
      "value": -18,
      "unit": "°C",
      "label": "Storage Temperature"
    },
    "outLife_21C": {
      "value": 21,
      "unit": "days",
      "label": "Out-life @ 21°C"
    },
    "tackLife": {
      "value": 30,
      "unit": "days",
      "label": "Tack Life"
    }
  },
  "references": [
    "Hexcel 8552 Product Data Sheet",
    "Hexcel Prepreg Technology"
  ],
  "notes": "Designed for autoclave processing. Excellent damage tolerance and hot/wet performance."
}

File: materials/matrices/epoxy-resin-977-3.json
{
  "id": "epoxy-resin-977-3",
  "name": "Epoxy Resin 977-3",
  "type": "Matrix",
  "manufacturer": "Cytec (Solvay)",
  "description": "High-performance toughened epoxy for advanced composites, developed for F-35. Offers exceptional hot/wet performance and damage tolerance for military aircraft applications.",
  "detailed_description": "Cytec (now Solvay) 977-3 represents the pinnacle of toughened epoxy technology for aerospace applications. Originally developed for the F-35 Lightning II Joint Strike Fighter program, this resin system sets new standards for high-temperature performance, damage tolerance, and long-term durability in demanding military aircraft environments.\n\n**F-35 Heritage**: Selected as the primary matrix system for F-35 structural composites after extensive competition and testing. The resin demonstrated superior performance in hot/wet conditions, impact resistance, and long-term environmental durability compared to competing systems.\n\n**Exceptional Hot/Wet Capability**: With a glass transition temperature of 200°C, 977-3 provides industry-leading elevated temperature performance. Retains excellent mechanical properties after extended exposure to hot/wet conditions (82°C/95% RH). This capability enables composite primary structures in high-temperature zones previously limited to metallic materials.\n\n**Advanced Damage Tolerance**: Incorporates state-of-the-art toughening technology providing exceptional resistance to impact damage and crack propagation. Compression strength after impact (CAI) values exceed earlier generation toughened epoxies by 15-20%, enabling lighter weight designs.\n\n**Processing and Manufacturing**: Compatible with standard autoclave cure cycles and out-of-autoclave (OOA) processing. Extended out-life (30 days at 21°C) provides manufacturing flexibility. Good tack and drape characteristics facilitate complex part fabrication.\n\n**Military and Aerospace Applications**: F-35 airframe structures, advanced military aircraft, unmanned aerial vehicles (UAVs), missile structures, space applications, and other programs requiring maximum performance and reliability.\n\n**Technical Advantages**: Lower moisture absorption than competing systems, excellent resistance to micro-cracking, proven long-term durability in marine environments, and extensive qualification data available.",
  "mechanical": {
    "E": {
      "value": 4200,
      "unit": "MPa",
      "label": "E (Young's Modulus)"
    },
    "v": {
      "value": 0.35,
      "unit": "",
      "label": "ν (Poisson's Ratio)"
    },
    "G": {
      "value": 1556,
      "unit": "MPa",
      "label": "G (Shear Modulus)",
      "calculated": true
    },
    "density": {
      "value": 1.27e-9,
      "unit": "tonne/mm³",
      "label": "ρ (Density)",
      "display_value": "1.27 g/cm³"
    },
    "tensileStrength": {
      "value": 85,
      "unit": "MPa",
      "label": "σₜ (Tensile Strength)"
    },
    "compressiveStrength": {
      "value": 150,
      "unit": "MPa",
      "label": "σc (Compressive Strength)"
    },
    "shearStrength": {
      "value": 85,
      "unit": "MPa",
      "label": "τ (Shear Strength)"
    },
    "elongationAtBreak": {
      "value": 5.0,
      "unit": "%",
      "label": "ε (Elongation at Break)"
    }
  },
  "thermal": {
    "alpha": {
      "value": 6.3e-5,
      "unit": "1/°C",
      "label": "α (CTE)",
      "display_value": "63 × 10⁻⁶ /°C"
    },
    "k": {
      "value": 0.21,
      "unit": "W/m·K",
      "label": "k (Thermal Conductivity)"
    },
    "Tg": {
      "value": 200,
      "unit": "°C",
      "label": "Tg (Glass Transition Temperature)"
    },
    "specificHeat": {
      "value": 1150,
      "unit": "J/kg·K",
      "label": "cp (Specific Heat)"
    }
  },
  "rheological": {
    "viscosity_25C": {
      "value": 12000,
      "unit": "mPa·s",
      "label": "η @ 25°C (Viscosity)"
    },
    "viscosity_80C": {
      "value": 120,
      "unit": "mPa·s",
      "label": "η @ 80°C (Viscosity)"
    },
    "viscosity_110C": {
      "value": 20,
      "unit": "mPa·s",
      "label": "η @ 110°C (Viscosity)"
    },
    "gelTime_110C": {
      "value": 55,
      "unit": "min",
      "label": "Gel Time @ 110°C"
    },
    "cureTemp": {
      "value": 177,
      "unit": "°C",
      "label": "Cure Temperature"
    },
    "cureTime": {
      "value": 120,
      "unit": "min",
      "label": "Cure Time"
    },
    "postCureTemp": {
      "value": 205,
      "unit": "°C",
      "label": "Post-Cure Temperature"
    },
    "postCureTime": {
      "value": 180,
      "unit": "min",
      "label": "Post-Cure Time"
    }
  },
  "abaqus": {
    "material_name": "EpoxyResin_977_3",
    "template": "*Material, name=EpoxyResin_977_3\n*Elastic\n4200., 0.35\n*Density\n1.27e-09,\n*Expansion\n6.3e-05, 298.\n*Conductivity\n0.21, 298.\n*Specific Heat\n1.15e+09,"
  },
  "processing": {
    "storageTemp": {
      "value": -18,
      "unit": "°C",
      "label": "Storage Temperature"
    },
    "outLife_21C": {
      "value": 30,
      "unit": "days",
      "label": "Out-life @ 21°C"
    },
    "tackLife": {
      "value": 45,
      "unit": "days",
      "label": "Tack Life"
    }
  },
  "references": [
    "Cytec CYCOM 977-3 Epoxy Resin System",
    "Solvay Advanced Composites"
  ],
  "notes": "Superior hot/wet performance. Qualified for F-35 and other military aircraft."
}

File: materials/matrices/peek-thermoplastic.json
{
  "id": "peek-thermoplastic",
  "name": "PEEK (Polyetheretherketone)",
  "type": "Matrix",
  "manufacturer": "Victrex, Solvay",
  "description": "High-performance semi-crystalline thermoplastic polymer for advanced composites. PEEK offers unique combination of high temperature capability, chemical resistance, and recyclability.",
  "detailed_description": "PEEK (Polyetheretherketone) is a high-performance semi-crystalline thermoplastic that has revolutionized composite materials technology. As a member of the PAEK (polyaryletherketone) family, PEEK offers a unique combination of properties that challenge the traditional dominance of thermoset matrices in demanding applications.\n\n**Thermoplastic Advantages**: Unlike thermoset epoxies, PEEK can be repeatedly heated and reformed, enabling repair, recycling, and novel manufacturing approaches. The material can be welded, thermoformed, and consolidated through heat and pressure without chemical crosslinking. This provides significant advantages in manufacturing efficiency and end-of-life recyclability.\n\n**Temperature Performance**: With a melting temperature (Tm) of 343°C and glass transition temperature (Tg) of 143°C, PEEK maintains excellent mechanical properties at temperatures exceeding most thermoset resins. Continuous use temperature ratings up to 250°C make PEEK suitable for hot-section aerospace components and automotive under-hood applications.\n\n**Chemical and Environmental Resistance**: Virtually immune to all common solvents, acids, and bases. Excellent resistance to hydrolysis, making it suitable for long-term exposure to hot water and steam. Does not absorb significant moisture, eliminating hot/wet knockdown factors common in epoxy systems. Inherently flame resistant with low smoke generation.\n\n**Mechanical Properties**: Provides excellent toughness and impact resistance. Maintains ductility even at cryogenic temperatures. Superior fatigue resistance compared to thermoset matrices. Good wear and abrasion resistance.\n\n**Processing Considerations**: Requires high processing temperatures (380-400°C), necessitating specialized equipment. Higher material costs than epoxy systems (typically 10-20x). Limited by flow characteristics compared to low-viscosity thermosets.\n\n**Applications**: Aerospace primary structures (seeking FAA certification), automotive components (replacing metals), oil and gas downhole tools, medical implants (biocompatible), industrial bearings and seals, semiconductor manufacturing equipment.\n\n**Sustainability**: Fully recyclable through mechanical grinding and re-melting. Scrap material can be reprocessed without property degradation. Longer service life reduces replacement frequency.",
  "mechanical": {
    "E": {
      "value": 3600,
      "unit": "MPa",
      "label": "E (Young's Modulus)"
    },
    "v": {
      "value": 0.40,
      "unit": "",
      "label": "ν (Poisson's Ratio)"
    },
    "G": {
      "value": 1286,
      "unit": "MPa",
      "label": "G (Shear Modulus)",
      "calculated": true
    },
    "density": {
      "value": 1.32e-9,
      "unit": "tonne/mm³",
      "label": "ρ (Density)",
      "display_value": "1.32 g/cm³"
    },
    "tensileStrength": {
      "value": 100,
      "unit": "MPa",
      "label": "σₜ (Tensile Strength)"
    },
    "compressiveStrength": {
      "value": 120,
      "unit": "MPa",
      "label": "σc (Compressive Strength)"
    },
    "shearStrength": {
      "value": 60,
      "unit": "MPa",
      "label": "τ (Shear Strength)"
    },
    "elongationAtBreak": {
      "value": 50,
      "unit": "%",
      "label": "ε (Elongation at Break)"
    },
    "flexuralModulus": {
      "value": 3800,
      "unit": "MPa",
      "label": "Flexural Modulus"
    }
  },
  "thermal": {
    "alpha": {
      "value": 4.7e-5,
      "unit": "1/°C",
      "label": "α (CTE)",
      "display_value": "47 × 10⁻⁶ /°C"
    },
    "k": {
      "value": 0.25,
      "unit": "W/m·K",
      "label": "k (Thermal Conductivity)"
    },
    "Tg": {
      "value": 143,
      "unit": "°C",
      "label": "Tg (Glass Transition Temperature)"
    },
    "Tm": {
      "value": 343,
      "unit": "°C",
      "label": "Tm (Melting Temperature)"
    },
    "specificHeat": {
      "value": 1340,
      "unit": "J/kg·K",
      "label": "cp (Specific Heat)"
    },
    "deflectionTemp": {
      "value": 160,
      "unit": "°C",
      "label": "Heat Deflection Temperature @ 1.8 MPa"
    }
  },
  "rheological": {
    "meltViscosity_380C": {
      "value": 450,
      "unit": "Pa·s",
      "label": "η @ 380°C (Melt Viscosity)"
    },
    "meltViscosity_400C": {
      "value": 200,
      "unit": "Pa·s",
      "label": "η @ 400°C (Melt Viscosity)"
    },
    "processingTemp": {
      "value": 380,
      "unit": "°C",
      "label": "Processing Temperature"
    },
    "moldTemp": {
      "value": 180,
      "unit": "°C",
      "label": "Mold Temperature"
    }
  },
  "abaqus": {
    "material_name": "PEEK_Thermoplastic",
    "template": "*Material, name=PEEK_Thermoplastic\n*Elastic\n3600., 0.40\n*Density\n1.32e-09,\n*Expansion\n4.7e-05, 298.\n*Conductivity\n0.25, 298.\n*Specific Heat\n1.34e+09,"
  },
  "processing": {
    "storageTemp": {
      "value": 25,
      "unit": "°C",
      "label": "Storage Temperature"
    },
    "moistureAbsorption": {
      "value": 0.5,
      "unit": "%",
      "label": "Moisture Absorption (24h @ 23°C)"
    },
    "dryingTemp": {
      "value": 150,
      "unit": "°C",
      "label": "Drying Temperature"
    },
    "dryingTime": {
      "value": 3,
      "unit": "hours",
      "label": "Drying Time"
    }
  },
  "chemical_resistance": {
    "acids": "Excellent",
    "bases": "Excellent",
    "organicSolvents": "Excellent",
    "water": "Excellent",
    "notes": "Resistant to most chemicals except concentrated sulfuric acid"
  },
  "references": [
    "Victrex PEEK 450G Product Data",
    "Solvay KetaSpire PEEK"
  ],
  "notes": "Excellent chemical resistance, high temperature capability. Suitable for automotive and aerospace applications. Recyclable and weldable."
}
